Repository: R2S-ver/R2S-Site-025

# R2S Studio — Portfolio Site

The personal portfolio of **R2S Studio** — industrial design × embedded systems × creative making.
Live at **[r2s-site-025.pages.dev](https://r2s-site-025.pages.dev)** (Cloudflare Pages).

> 中文简介：这是 R2S Studio 的个人作品集网站，展示工业设计、嵌入式系统与创意制造作品，全站支持中英双语（中文位于 `/zh` 前缀）。技术栈为 Astro 7 纯静态构建 + 原生 CSS/JS，内容以 Markdown 内容集合管理，推送 `main` 分支即自动部署。

## What's inside

| Section  | Route      | Content                                        |
| :------- | :--------- | :--------------------------------------------- |
| Home     | `/`        | Featured work, latest activity (SYS.LOG), explore modules |
| Projects | `/projects` | Industrial / product design projects          |
| Lab      | `/lab`     | Hardware experiments (ESP32, 3D printing, electronics) |
| Art      | `/art`     | Illustrations, fashion design, food art, posters |
| Notes    | `/notes`   | Electronics self-study notes                   |
| About    | `/about`   | Profile, design process, capability matrix     |

Every page exists in English and Chinese (`/zh/...`).

## Tech stack

- **Astro 7** — fully static output, zero integrations, zero client-side frameworks
- **zod** — content collection schema (`src/content.config.ts`)
- Vanilla CSS design system (`src/styles/global.css`) + minimal vanilla JS
- **Cloudflare Pages** — auto-deploys on every push to `main` (no CI config in this repo)

## Repository structure

```text
src/
├── content/entries/     # All site content: one folder per entry (en.md + cn.md + images)
├── pages/               # Routes: static pages, zh mirrors, 2 dynamic detail routes, sitemap, 404
├── components/          # Reusable UI (Navbar, Footer, ProjectCard, ProjectDetail, home sections…)
├── styles/global.css    # The single design-token source of truth
├── utils/               # routes / i18n / translations / images helpers
└── layouts/Layout.astro # The single site layout (SEO, theme, background layers)
public/                  # Favicons, og-card.png, robots.txt…
scripts/og-card-gen.mjs  # Regenerates public/og-card.png (npm run og-card)
```

## Adding content

Each piece of content is a folder in `src/content/entries/` containing `en.md`, `cn.md` and its images.
The URL slug is the folder name — **no code changes are needed for a new entry**.

> For AI collaborators: read [`AI_CONTEXT.md`](AI_CONTEXT.md) first — it is the project's architecture
> memory (structure, routes, content schema, design tokens, decisions, tech debt, and a
> "where to change what" index). [`CLAUDE.md`](CLAUDE.md) holds the hard conventions.

## Development

```bash
npm install     # Node >= 22.12
npm run dev     # http://localhost:4321
npm run build   # static output to dist/
```

## Deployment

Push to `main` → Cloudflare Pages builds and deploys automatically.

## Links

- Website: [r2s-site-025.pages.dev](https://r2s-site-025.pages.dev)
- GitHub: [R2S-ver](https://github.com/R2S-ver)
- pixiv: [R2S Studio](https://www.pixiv.net/users/71884225)

© R2S Studio

File: src/content/entries/3d-printing-abs-material-test/cn.md
---
title: ABS 3D打印材料研究

date: 2026-04-29

description: 针对ABS FDM打印、封箱温度控制、热稳定性以及挤出可靠性进行的实验研究。

type: lab

category: 材料研究

cover: cover.png

tags:
  - 3D打印
  - ABS
  - FDM
  - 材料测试
  - 温度控制

tools:
  - Bambu Lab A1
  - ABS耗材
  - 温控器

featured: true

lang: zh

translationKey: 3d-printing-abs-material-test
---

![ABS 3D打印研究](./ABS-3D-Printing-Guide-0.png)

# 概述

欢迎来到这份研究日志。

这页记录了我探索 **ABS 耗材打印** 的实验历程。

与 PLA 和 PETG 相比，ABS 出了名的难打，主要问题包括：

- 热收缩率大
- 容易翘边
- 对气流敏感
- 对温度稳定性要求更高

本研究重点关注：

- 环境温度控制
- 硬件可靠性
- 挤出稳定性
- 失效分析
- 实际优化方法

目标是把 ABS 打印时到底发生了什么、为什么会失败，以及如何通过系统测试改善过程，一步步搞清楚。

# 研究目的

这项研究的初衷，是用更接地气、可复现的方式搞懂 ABS 打印。

ABS 常被选来做功能性零件，因为它的：

- 耐热性更好
- 抗冲击性更强
- 长期耐用性不错

但和 PLA、PETG 相比，ABS 对打印环境要求苛刻得多。

本研究不满足于照搬推荐参数，而是想通过实验，找出打印失败背后的真实原因。

## 主要目标

- 观察不同封箱温度和打印条件下 ABS 的表现。

- 找出打印过程中最常见的失败模式。

- 测试热稳定性如何影响翘边、附着力和挤出可靠性。

- 理解不同变量对打印质量的影响。

- 为打印那些难啃的工程材料，建一套可行的流程。

# 材料背景

## 为什么选 ABS

ABS 是一种广泛使用的工程热塑性塑料，特点是：

- 抗冲击性好
- 韧性高
- 比 PLA 更耐热
- 长期机械稳定性不错

比起 PLA 和 PETG，打印 ABS 更麻烦，但对于需要耐热和耐久的功能件来说，它更合适。

## ABS 对比 PLA 和 PETG

### PLA

PLA 通常是最容易打的。

优点：

- 表面质量极佳
- 翘边很少
- 打印过程简单

缺点：

- 耐热性差
- 抗冲击性一般
- 不太适合长期受力的地方

### PETG

PETG 算是 PLA 和 ABS 之间的折中选择。

优点：

- 比 PLA 强度高
- 韧性更好
- 比 ABS 好打

缺点：

- 耐热性不如 ABS
- 力学特性和两者都有些差异

### ABS

ABS 能提供：

- 更高的耐热温度
- 更好的抗冲击性
- 更适合做功能件

但代价是：

- 需要更好的温度控制
- 对散热风扇气流敏感
- 想打出稳定效果更难

## 实际差异

### 使用寿命

ABS 通常更适合长期使用的功能件，特别是零件需要承受：

- 机械应力
- 较高温度
- 反复使用

### 环境适应性

在较热的环境里，ABS 一般比 PLA 表现好。

PETG 表现也不错，尤其在需要韧性和柔韧度的时候。

### 耐水性

ABS、PLA 和 PETG 都可以用于会接触潮气的零件。

但实际表现很大程度上取决于：

- 层间粘接力
- 几何形状
- 填充率
- 后处理

当需要额外密封或后处理时，ABS 往往是首选。

正因为这些特点，ABS 可以被看作 **消费级 FDM 打印机热管理能力的试金石**。

它不光是一种材料选择，更是对以下方面的全面考验：

- 打印机稳定性
- 封箱设计
- 温度控制
- 挤出可靠性

本研究中使用的耗材由朋友赞助。

耗材在室温下存放了很长时间，状态可能受到了影响。

打印前，我把耗材进行干燥：

**65°C，8 小时**

以尽量排除受潮带来的问题。

# 测试设置

实验过程中调整过的变量有：

- 喷嘴温度
- 热床温度
- 封箱温度
- 加热器功率
- 散热风扇转速
- 打印速度
- 底板是否涂胶
- 底板清洁程度
- 是否用裙边 / 挡风罩 (切片软件里的Brim和Draft Shield设置)
- 材料预设
- 温度控制方式
- 挤出情况

## 打印机常用设置

大部分实验都维持了以下条件：

- ABS 耗材
- 热床开启
- 封箱封闭
- 低散热风扇转速
- 底板清洁过
- 视需要添加裙边和挡风罩
- 使用自定义材料预设

# 实验记录

## 测试 1 与测试 2

<details>

<summary>展开测试 1 与测试 2 详情</summary>

## 测试 1

![测试 1](./ABS-3D-Printing-Guide-1.png)

设置：

- 喷嘴：250°C

- 热床：100°C

- 加热器：关闭

- 温度控制：手动

- 涂胶：无

- 室温：17°C

- 封箱温度：25°C

## 测试 2

![测试 2](./ABS-3D-Printing-Guide-2.png)

设置：

- 喷嘴：250°C

- 热床：100°C

- 加热器：750W

- 温度控制：手动

- 涂胶：无

- 室温：16.8°C

- 封箱温度：50–60°C

## 测试 1 和 2 分析

第一次 ABS 测试就表明，手动控制 750W 加热器会让封箱温度极端不稳定。

温度波动范围在：

**36.7°C 到 61°C**

这种剧烈波动直接导致打印在大约 40 分钟后失败。

还有一个致命问题：传感器位置。

温度传感器装在封箱靠近顶部的地方，并且和内部空间之间隔了一层纸板。

这就导致：

- 测得的温度比实际打印区域低。
- 热床附近的温度很可能更高。

过高的热量引发了：

**热蠕变(Heat Creep)**

也就是喉管散热区域温度过高，耗材还没进喷嘴就已经软化。
挤出机齿轮无法挤出，此处的材料已经软化，导致进一步的卡死和滑料。
为了减少翘边同时避免热蠕变：

封箱温度最好稳定在：

**50–55°C 左右**

推荐的解决办法是：

- 用温控插座
- 传感器放进封箱内部
- 设定较小的回差（大概 5°C）

这样能避免手动调节导致的温度过冲。

</details>

## 测试 3

<details>

<summary>展开测试 3 详情</summary>

![测试 3](./ABS-3D-Printing-Guide-3.png)

### 假设：热平衡与零件摆放位置

把加热器功率降到大约：

**400W**

之后，获得了更稳定的热平衡。

和之前 750W 的实验相比，封箱温度维持在：

**42–44°C**

此时加热器输入的热量，基本等于封箱通过缝隙、材料传导和自然对流损失的热量。

温度波动减小了。

这次测试同时打印了三个相同的零件。

观察到的现象：

- 中间零件：近乎完美

- 上方和下方零件：明显翘边

这说明封箱中央区域的热环境最稳定。

因为零件通过裙边连在一起，收缩应力会在零件间传递。

外侧区域承受了更大的应力，而中间位置则相对稳定。

结论：

在达到 ABS 理想环境温度（**50–55°C**）之前，热稳定性以及零件在仓内的物理位置都不可忽视。

</details>

## 测试 4

<details>

<summary>展开测试 4 详情</summary>

![测试 4](./ABS-3D-Printing-Guide-4.png)

设置：

- 速度：100%

- 涂胶：有

- 加热器：350W

- 温度控制：手动

- 风扇转速：低

- 底板：清洁过

- 裙边和挡风罩：开启

- 材料预设：自定义 ABS

失败原因：

平均封箱温度过低：

**大约 40°C**

结果：

耗材在喉管上部卡死了。

只得拆下喉管，剪掉堵塞那段，再重新装回去。

</details>

## 测试 5

<details>

<summary>展开测试 5 详情</summary>

设置：

- 速度：50%

- 涂胶：有

- 加热器：375W

- 温度控制：手动

- 风扇转速：低

- 底板：清洁过

- 裙边和挡风罩：开启

- 材料预设：通用 ABS

失败原因：

测试 4 之后没检查挤出系统。

残留的堵塞导致了又一次打印失败。

不过有个重要发现：

**375W 加热器** 能够长时间把封箱温度维持在：

**50–55°C**

这证实了低功率加热加保温措施，能带来好得多的热稳定性。

</details>

## 测试 6

<details>

<summary>展开测试 6 详情</summary>

设置：

- 速度：100%

- 涂胶：有

- 加热器：370W

- 温度控制：手动

- 风扇转速：低

- 底板：清洁过

- 裙边和挡风罩：开启

- 材料预设：通用 ABS

失败原因（推测）：

可能的原因：

- 耗材受潮

- 涂胶附着不良

- 未知的机器问题

于是做了一次全面保养。

运动部件都加了润滑，但确切的失败原因没能确定。

到这个节点，甚至考虑过换成 PETG 或者 ASA，放弃继续折腾 ABS。

</details>

# 封箱升级

经历好几次失败实验后，封箱系统做了改进。

主要有两处升级：

## 1. 保温强化

![保温升级](./ABS-3D-Printing-Guide-8.png)

封箱内部做了以下升级：

- 贴了 10mm 厚铝箔保温棉
- 四面加顶面全覆盖
- 缝隙都密封好

目的是：

- 减少热量散失
- 降低温度波动
- 提升热稳定性

## 2. 自动温控

![温控插座](./ABS-3D-Printing-Guide-9.jpeg)

加了一个温控插座。

控制逻辑：

- 低于 48°C 时加热器开启
- 高于 51°C 时加热器关闭

由于热惯性，关闭后仓内温度还会继续上升约 2–3°C，再开始下降。

## 被动降温对比

![被动降温对比](./ABS-3D-Printing-Guide-5.png)

这张图显示了保温改善前后的降温曲线。

对比不算严格受控，因为：

- 环境温度不一样
- 降温条件也不同

但根据牛顿冷却定律：

物体与环境温差越小，温度下降就越慢。

改进后的保温层明显增大了封箱的热时间常数。

## 测试 7

<details>

<summary>展开测试 7 详情</summary>

设置：

- 速度：100%

- 涂胶：无

- 加热器：370W

- 温度控制：自动

- 风扇转速：低

- 底板：清洁过

- 裙边和挡风罩：开启

- 材料预设：通用 ABS

- 保温升级：10mm 铝箔保温棉

这次封箱温度总算控制住了。

但新问题又冒出来了：

失败原因（推测）：

第一层没能在热床上粘牢。

这说明封箱温度已经不再是唯一瓶颈。

其他可能因素：

- 挤出可靠性
- 首层校准
- 表面状态

</details>

## 测试 8

<details>

<summary>展开测试 8 详情</summary>

设置：

- 速度：50%

- 涂胶：无

- 加热器：370W

- 温度控制：自动

- 风扇转速：低

- 底板：清洁过

- 裙边和挡风罩：开启

- 材料预设：通用 ABS

这次测试想看降低打印速度能不能改善：

- 附着力
- 挤出稳定性
- 打印可靠性

不过问题并没有完全解决。

</details>

## 测试 9

<details>

<summary>展开测试 9 详情</summary>

![测试 9 观察](./ABS-3D-Printing-Guide-6.png)

设置：

- 速度：100%

- 涂胶：无

- 加热器：370W

- 温度控制：自动

- 风扇转速：低

- 底板：清洁过

- 裙边和挡风罩：开启

- 材料预设：通用 ABS

这次测试让主要故障机理更清晰了。

### 故障分析

可能的原因：

#### 1. 挤出轮咬合不足

挤出轮摩擦力不够。

齿轮表面积累了耗材粉末，导致送料可靠性下降。

#### 2. 喷嘴部分堵塞

喷嘴可能挤出阻力变大了。

手动给耗材加一点推力后，挤出恢复了。

### 恢复方法

以下操作能让打印继续：

1. 手动把耗材向前推大约 5 厘米。

2. 冲开部分堵塞的区域。

3. 恢复正常挤出。

一种可能的解释是：

较高的环境温度让耗材还没到达熔融区就变软了。

这会降低耗材刚性，挤出轮的有效推力也跟着打折。

</details>

## 测试 10 与测试 11

<details>

<summary>展开测试 10 与测试 11 详情</summary>

## 测试 10

设置：

- 速度：100%

- 涂胶：无

- 加热器：370W

- 温度控制：自动

- 风扇转速：低

- 底板：清洁过

- 裙边和挡风罩：开启

- 材料预设：通用 ABS

## 测试 11

日期：

2026-04-29

设置：

- 速度：100%

- 涂胶：无

- 加热器：370W

- 温度控制：自动

- 风扇转速：低

- 底板：清洁过

- 裙边和挡风罩：开启

- 材料预设：通用 ABS

从测试 9 开始，打印变得稳定且可复现。

总共做了：

**11 次测试**

结果：

- 前 8 次失败

- 从测试 9 起成功打印

![成功打印](./ABS-3D-Printing-Guide-16.jpeg)

这标志着从摸索阶段进入了一个可复现的 ABS 打印流程。

</details>

## 测试 12-15 补充

<details>

<summary>展开测试 12-15 详情</summary>

## 测试条件

设置：

- 速度：100%

- 涂胶：无

- 加热器：关闭

- 温度控制：关闭

- 风扇转速：低

- 底板：清洁过

- 裙边和挡风罩：仅用裙边

- 材料预设：通用 ABS

- 喷嘴温度：

  255°C → 260°C

这几组测试控制得没那么严谨，因为同时调整了多个变量。

目的是在简化条件下评估最终的打印表现。

结果：

- 边缘有轻微翘起

- 没有严重变形

这说明对小零件来说，封箱加热系统可能不是必须的。

当然，温度控制仍然有助于降低翘边风险。

## 温度优化观察

可能存在一个平衡点：

### 温度太低

问题：

- 收缩应力更大
- 翘边更严重
- 层间稳定性差

### 温度太高

问题：

- 热蠕变风险增加
- 耗材提前软化
- 更容易堵塞

所以理想范围可能是在以下两者间折中：

- 热稳定性
- 挤出可靠性

## 堵塞进一步探讨

一个重要发现是，堵塞并不只是高仓温引起的。

即使在较低的封箱温度下：

约 30°C

堵塞照样可能发生。

这说明还有其他因素在起作用：

- 喷嘴温度
- 耗材状态
- 挤出轮咬合力
- 机械阻力

把喷嘴温度从 255°C 提到 260°C，堵塞频率下降了。

稍微高一点的喷嘴温度改善了材料流动性，降低了挤出阻力。

## 最终失败分析

测试 12–14 均告失败。

直到 **测试 15** 才成功。

主因很可能不是封箱温度。

而是：

### 挤出轮打滑

原装挤出轮咬合力不够。

冷启动过程中：

1. 耗材冷却不均匀。

2. 挤出通道内阻力增大。

3. 挤出轮推不动。

4. 耗材被啃出凹坑。

5. 材料无法到达喷嘴。

临时解决办法：

用手给耗材往下加一点力，让齿轮能克服阻力。

挤出恢复后，打印就能正常继续。

建议改进：

把原装塑料齿轮换成硬化钢齿。

</details>

# 遇到的问题

## 散热与热问题

主要问题：

- 环境温度低于 45°C 会翘边。

- 环境温度高于 55°C 增加过热风险。

- 高温可能影响挤出机散热。

- 散热风扇转速太高。

- 热床温度有时不理想。

- 冷风气流影响首层附着。

- 封箱温度不稳定。

- 被动散热损失太大。

## 挤出与机械问题

观察到的现象：

- 耗材被啃

- 挤出轮咬合力差

- 喷嘴部分堵塞

- 热蠕变

- 挤出阻力过大

- 耗材可能受潮

## 附着力问题

问题：

- 首层失败

- 涂胶不一定能改善附着

- 底板需要更彻底清洁

# 可能的解决方案

![解决方案概述](./ABS-3D-Printing-Guide-7.png)

在研究过程中考虑过好几项改进。

# 硬件改进

可行的升级：

- 更换喷嘴/喉管

- 增强封箱保温

- 升级底板

- 增加温控加热

- 升级挤出系统

# 流程优化

建议调整：

- 仔细清洁底板

- 降低散热风扇转速

- 用裙边代替大挡风罩

- 根据材料表现调整打印速度

- 测试 ASA 作为替代工程材料

- 用更高质量的 ABS 耗材

# 提高挤出的可靠性？

建议操作：

- 检查挤出轮状态

- 清理齿轮上的耗材粉末

- 清除喷嘴部分堵塞

- 必要时手动辅助送料

# 关于挤出机齿轮的想法

考虑过的一个升级是把原装BOM材料齿轮换成黄铜齿。
但这未必是改进。
因为黄铜导热性好，会把更多热量传到耗材路径里。
这可能导致耗材更早软化，反而增加挤出问题。
所以硬化钢齿被认为是更稳妥的升级。

## 9. 未来工作

后续测试可以包括：

- 相同条件下对比 ABS 与 ASA
- 测试更高质量的 ABS 耗材品牌
- 测量不同保温等级带来的影响
- 测试更可靠的温控加热方案
- 评估不同的底板材质
- 完善挤出恢复步骤
- 控制变量重复打印同一模型，提高可复现性

今后的实验应该更注重隔离单一变量，而不是同时改动好几个参数。

## 10. 自我反思

这次研究让我认识到，ABS 打印远不止是在切片软件里选对参数那么简单。

与 PLA 和 PETG 相比，ABS 有更好的耐热性、耐久性和机械性能，但它需要一个稳定得多的打印环境。

这个项目让我学到，成功的打印取决于以下环节的相互作用：

- 材料特性
- 热环境
- 机械可靠性
- 测量精度
- 测试方法

早期的实验控制得并不好，常常同时改动好几个变量。虽然这样排错更快，但也更难确定失败的真正原因。

理想的控制变量应该是：

- 一次只改一个变量
- 记录环境条件
- 保持测试模型一致
- 对成功的参数组多次复现

另一个重要的点是：测量只有方法可靠，数据才有用。

最初温度传感器的位置就不理想，导致温度读数有误导。后来把传感器移到更靠近打印区域的位置，数据才能更真实地反映实际环境。

总的来说，这个项目改变了我对 3D 打印的理解。

一次失败的打印不单单是“没打成”，它其实是一份系统反馈信号，能暴露出热控、机械设计或工艺参数上的问题。

## 11. 耗材与打印机设置

### 打印机

- 机型：Bambu Lab A1
- 喷嘴：Bambu Lab 不锈钢 0.4mm
- 底板：Bambu Lab PEI 底板

### 耗材

- 类型：ABS
- 直径：1.75mm

### 挤出系统

原装配置：

- 标准 Bambu Lab 挤出齿轮

建议改进：

- 硬化钢挤出齿轮

原装齿轮在某些情况下咬合力不足，这可能引起耗材被啃和挤出不稳定。

考虑过全金属黄铜齿轮，但它可能把更多热量导入耗材路径，因此未必是真正的升级。

### 打印环境

室温：

18–24°C

封箱典型温度：

48–56°C

推荐工作范围：

45–50°C

更高的仓温能提高抗翘边能力，但也可能增加热蠕变和挤出问题的几率。

## 12. 参考文献

1. Bambu Lab 基本维护  
   https://wiki.bambulab.com/en/a1/maintenance/basic-maintenance

2. Bambu Lab - 什么是热蠕变？  
   https://wiki.bambulab.com/zh/filament-acc/filament/heat-creep

File: src/content/entries/3d-printing-abs-material-test/en.md
---
title: ABS 3D Printing Material Research

date: 2026-04-29

description: Experimental research on ABS FDM printing, enclosure temperature control, thermal stability and extrusion reliability.

type: lab

category: Material Research

cover: cover.png

tags:
  - 3D Printing
  - ABS
  - FDM
  - Material Testing
  - Thermal Control

tools:
  - Bambu Lab A1
  - ABS Filament
  - Thermostat

featured: true

lang: en

translationKey: 3d-printing-abs-material-test
---

![ABS 3D Printing Research](./ABS-3D-Printing-Guide-0.png)

# Overview

Welcome to this research log.

This page documents my experimental journey to understand **ABS filament printing**.

ABS is known for its difficulty compared with PLA and PETG, mainly because of:

- High thermal shrinkage
- Warping tendency
- Sensitivity to airflow
- Higher requirements for temperature stability

This study focuses on:

- Environmental temperature control
- Hardware reliability
- Extrusion stability
- Failure analysis
- Practical optimization methods

The goal is to understand what actually happens during ABS printing, why failures occur, and how the process can be improved through systematic testing.

# Research Goal

The purpose of this study is to understand ABS printing in a more practical and repeatable way.

ABS is often selected for functional parts because of its:

- Higher heat resistance
- Better impact resistance
- Long-term durability

However, compared with PLA and PETG, ABS requires a much more controlled printing environment.

Instead of only following recommended settings, this research investigates the actual causes behind printing failures through experiments.

## Main goals of this study

- Observe how ABS behaves under different enclosure temperatures and print conditions.

- Identify the most common failure modes during printing.

- Test how thermal stability affects warping, adhesion and extrusion reliability.

- Understand how different variables influence print quality.

- Build a practical workflow for printing demanding engineering materials.

# Material Background

## Why ABS

ABS is a widely used engineering thermoplastic known for:

- High impact resistance
- Good toughness
- Better heat resistance compared with PLA
- Long-term mechanical stability

Compared with PLA and PETG, ABS is more demanding to print, but it is better suited for functional parts that need higher temperature resistance and durability.

## ABS vs PLA and PETG

### PLA

PLA is usually the easiest material to print.

Advantages:

- Excellent surface quality
- Low warping
- Easy printing process

Limitations:

- Lower heat resistance
- Lower impact resistance
- Less suitable for long-term mechanical stress

### PETG

PETG provides a balance between PLA and ABS.

Advantages:

- Stronger than PLA
- Better toughness
- Easier printing than ABS

Limitations:

- Lower heat resistance compared with ABS
- Different mechanical characteristics

### ABS

ABS provides:

- Higher heat resistance
- Better impact resistance
- Better suitability for functional components

However:

- Requires better temperature control
- More sensitive to cooling airflow
- More difficult to achieve reliable results

## Practical Differences

### Service life

ABS is generally better suited for long-term functional applications where parts experience:

- Mechanical stress
- Higher temperatures
- Repeated use

### Environmental resistance

ABS usually performs better than PLA in warmer environments.

PETG also performs well, especially when toughness and flexibility are required.

### Water resistance

ABS, PLA and PETG can all be used for parts exposed to moisture.

However, real performance depends on:

- Layer adhesion
- Geometry
- Infill
- Post-processing

ABS is often preferred when additional sealing or post-processing is required.

Because of these characteristics, ABS can be considered a **real test of a consumer FDM printer's thermal management capability**.

It is not only a material choice, but also a test of:

- Printer stability
- Enclosure design
- Temperature control
- Extrusion reliability

The filament used in this research was sponsored by my friend.

The filament had been stored at room temperature for an extended period, which may have affected its condition.

Before printing, it was dried at:

**65°C for 8 hours**

to reduce moisture-related issues.

# Test Setup

The following variables were adjusted during the experiments:

- Nozzle temperature

- Bed temperature

- Enclosure temperature

- Heater power

- Cooling fan speed

- Print speed

- Glue usage

- Build plate cleanliness

- Brim / draft shield usage

- Material profile

- Temperature control method

- Extrusion behavior

## General printer conditions

The following conditions were used throughout most experiments:

- ABS filament

- Heated bed

- Enclosure

- Low cooling fan speed

- Cleaned build plate

- Brim and draft shield when required

- Custom material profile

# Experimental Log

## Test 1 & Test 2

<details>

<summary>Open Test 1 & Test 2 details</summary>

## Test 1

![Test 1](./ABS-3D-Printing-Guide-1.png)

Settings:

- Nozzle: 250°C

- Bed: 100°C

- Heater: Off

- Temperature control: Manual

- Glue: None

- Ambient temperature: 17°C

- Enclosure temperature: 25°C

## Test 2

![Test 2](./ABS-3D-Printing-Guide-2.png)

Settings:

- Nozzle: 250°C

- Bed: 100°C

- Heater: 750W

- Temperature control: Manual

- Glue: None

- Ambient temperature: 16.8°C

- Enclosure temperature: 50–60°C

## Test 1 & 2 Analysis

The first ABS tests showed that manually controlling the 750W heater created an extremely unstable enclosure temperature.

The temperature fluctuated between:

**36.7°C and 61°C**

This instability directly caused the print failure after approximately 40 minutes.

A critical problem was the sensor position.

The temperature sensor was mounted near the top of the enclosure and separated from the internal volume by a cardboard layer.

Because of this:

- The measured temperature was lower than the actual printing area.
- The temperature near the heated bed was likely higher.

The excessive heat caused:

**Heat creep**

The hotend cooling zone became too warm, causing the filament to soften before reaching the nozzle.

This eventually resulted in extrusion failure and filament jamming.

To reduce warping while avoiding overheating:

The enclosure temperature should remain stable around:

**50–55°C**

The recommended solution:

- Thermostat-controlled power outlet
- Sensor placed inside the enclosure
- Small temperature hysteresis (~5°C)

This avoids large temperature overshoot caused by manual adjustment.

</details>

## Test 3

<details>

<summary>Open Test 3 details</summary>

![Test 3](./ABS-3D-Printing-Guide-3.png)

### Hypothesis: Thermal equilibrium and part positioning

By reducing heater power to around:

**400W**

a more stable thermal balance was achieved.

Compared with the previous 750W experiment, the enclosure temperature remained between:

**42–44°C**

At this point, the heat input from the heater was approximately equal to the heat loss through:

- Enclosure leakage
- Material conduction
- Natural convection

This reduced thermal fluctuations.

During this test:

Three identical parts were printed at the same time.

Observation:

- Middle part: almost perfect

- Top and bottom parts: visible warping

This suggests that the center area of the enclosure had the most stable thermal condition.

Because the parts were connected through the brim, shrink forces were transferred between them.

The outer areas experienced higher stress, while the middle position remained relatively stable.

Conclusion:

Before reaching the ideal ABS environment temperature:

**50–55°C**

both thermal stability and physical placement inside the printer are important factors.

</details>

## Test 4

<details>

<summary>Open Test 4 details</summary>

![Test 4](./ABS-3D-Printing-Guide-4.png)

Settings:

- Speed: 100%

- Glue: Yes

- Heater: 350W

- Temperature control: Manual

- Fan speed: Low

- Build plate: Cleaned

- Brim and draft shield: Enabled

- Material profile: Custom ABS

Failure reason:

Average enclosure temperature was too low:

**Around 40°C**

Result:

The filament jammed inside the upper hotend section.

The hotend had to be removed, the blocked filament section cut away, and the system reassembled.

</details>

## Test 5

<details>

<summary>Open Test 5 details</summary>

Settings:

- Speed: 50%

- Glue: Yes

- Heater: 375W

- Temperature control: Manual

- Fan speed: Low

- Build plate: Cleaned

- Brim and draft shield: Enabled

- Material profile: Generic ABS

Failure reason:

The extrusion system was not checked after Test 4.

The remaining clog caused another failed print.

However, an important observation was made:

The **375W heater** was able to maintain:

**50–55°C enclosure temperature**

for an extended period.

This confirmed that lower power heating combined with insulation could provide much better thermal stability.

</details>

## Test 6

<details>

<summary>Open Test 6 details</summary>

Settings:

- Speed: 100%

- Glue: Yes

- Heater: 370W

- Temperature control: Manual

- Fan speed: Low

- Build plate: Cleaned

- Brim and draft shield: Enabled

- Material profile: Generic ABS

Failure reason (conjecture):

Possible causes:

- Filament moisture

- Poor glue adhesion

- Unknown machine issue

A complete maintenance check was performed.

Moving parts were lubricated, but the exact failure cause could not be confirmed.

At this stage, switching to PETG or ASA was considered instead of continuing ABS testing.

</details>

# Enclosure Upgrade

After several failed experiments, the enclosure system was improved.

Two major upgrades were introduced:

## 1. Improved insulation

![Insulation upgrade](./ABS-3D-Printing-Guide-8.png)

The enclosure interior was upgraded with:

- 10 mm aluminum-coated foam insulation
- Full coverage on four sides and the top
- Sealed gaps and seams

The purpose was to:

- Reduce heat loss
- Reduce temperature fluctuation
- Improve thermal stability

## 2. Automatic temperature control

![Thermostat outlet](./ABS-3D-Printing-Guide-9.jpeg)

A thermostat-controlled outlet was added.

Control logic:

- Heater ON below 48°C
- Heater OFF above 51°C

After switching off, the enclosure temperature continued rising by approximately 2–3°C before cooling down.

This was caused by thermal inertia.

## Passive Cooling Comparison

![Passive cooling comparison](./ABS-3D-Printing-Guide-5.png)

This comparison shows the cooling behavior before and after insulation improvement.

The comparison is not perfectly controlled because:

- Ambient temperatures were different
- Cooling conditions were not identical

According to Newton's law of cooling:

A smaller temperature difference between the object and environment results in slower temperature change.

The improved insulation significantly increased the thermal time constant of the enclosure.

## Test 7

<details>

<summary>Open Test 7 details</summary>

Settings:

- Speed: 100%

- Glue: None

- Heater: 370W

- Temperature control: Automatic

- Fan speed: Low

- Build plate: Cleaned

- Brim and draft shield: Enabled

- Material profile: Generic ABS

- Insulation upgrade: 10mm aluminum-coated foam

The enclosure temperature was now properly controlled.

However, a new problem appeared:

Failure reason (conjecture):

The first layer did not properly stick to the heated bed.

This suggested that enclosure temperature was no longer the only limiting factor.

Other possible factors:

- Extrusion reliability
- First layer calibration
- Surface condition

</details>

## Test 8

<details>

<summary>Open Test 8 details</summary>

Settings:

- Speed: 50%

- Glue: None

- Heater: 370W

- Temperature control: Automatic

- Fan speed: Low

- Build plate: Cleaned

- Brim and draft shield: Enabled

- Material profile: Generic ABS

This test investigated whether reducing print speed could improve:

- Adhesion
- Extrusion stability
- Printing reliability

However, the issue was not completely solved.

</details>

## Test 9

<details>

<summary>Open Test 9 details</summary>

![Test 9 observation](./ABS-3D-Printing-Guide-6.png)

Settings:

- Speed: 100%

- Glue: None

- Heater: 370W

- Temperature control: Automatic

- Fan speed: Low

- Build plate: Cleaned

- Brim and draft shield: Enabled

- Material profile: Generic ABS

During this test, the main failure mechanism became clearer.

### Failure analysis

Possible causes:

#### 1. Insufficient extruder grip

The extruder gear had insufficient friction.

Filament powder accumulated on the gear surface, reducing feeding reliability.

#### 2. Partial hotend clog

The hotend may have had increased extrusion resistance.

After manually applying additional force to the filament, extrusion recovered.

### Recovery method

The following procedure allowed printing to continue:

1. Push filament approximately 5 cm forward manually.

2. Break through the partially blocked section.

3. Resume normal extrusion.

A possible explanation:

High ambient temperature may soften the filament before it reaches the melt zone.

This reduces the stiffness of the filament and decreases the effective feeding force from the extruder gear.

</details>

## Test 10 & Test 11

<details>

<summary>Open Test 10 & Test 11 details</summary>

## Test 10

Settings:

- Speed: 100%

- Glue: None

- Heater: 370W

- Temperature control: Automatic

- Fan speed: Low

- Build plate: Cleaned

- Brim and draft shield: Enabled

- Material profile: Generic ABS

## Test 11

Date:

2026-04-29

Settings:

- Speed: 100%

- Glue: None

- Heater: 370W

- Temperature control: Automatic

- Fan speed: Low

- Build plate: Cleaned

- Brim and draft shield: Enabled

- Material profile: Generic ABS

From Test 9 onward, printing became stable and repeatable.

Total experiments:

**11 tests performed**

Result:

- First 8 tests failed

- Successful printing started from Test 9

![Successful print](./ABS-3D-Printing-Guide-16.jpeg)

This represented the transition from unstable experimentation to a repeatable ABS printing process.

</details>

## Test 12-15 Update

<details>

<summary>Open Test 12-15 details</summary>

## Test conditions

Settings:

- Speed: 100%

- Glue: None

- Heater: Off

- Temperature control: Off

- Fan speed: Low

- Build plate: Cleaned

- Brim and draft shield: Only brim

- Material profile: Generic ABS

- Nozzle temperature:

  255°C → 260°C

These tests were less controlled because multiple variables were adjusted simultaneously.

The purpose was to evaluate the final printing behavior under simplified conditions.

The result showed:

- Slight edge warping

- No severe deformation

This suggests that the enclosure heating system may not always be required for smaller parts.

However, temperature control may still help reduce warping risk.

## Temperature optimization observation

A possible balance exists:

### Too cold

Problems:

- Higher shrink stress
- More warping
- Poor layer stability

### Too hot

Problems:

- Increased heat creep risk
- Filament softening before extrusion
- Higher chance of clogging

The ideal range may therefore be a compromise between:

- Thermal stability
- Extrusion reliability

## Clogging investigation

An important discovery was that clogging was not only related to high enclosure temperature.

Even at lower enclosure temperatures:

around 30°C

clogging could still occur.

This suggests that other factors also contribute:

- Hotend temperature
- Filament condition
- Extruder grip
- Mechanical resistance

Increasing nozzle temperature:

255°C → 260°C

reduced clogging frequency.

A slightly higher nozzle temperature improved material flow and reduced extrusion resistance.

## Final failure analysis

Tests 12–14 failed.

Success was achieved only during:

**Test 15**

The main cause was likely not enclosure temperature.

Instead:

### Extruder gear slipping

The stock extruder gear had insufficient grip.

During cold starts:

1. Filament cooled unevenly.

2. Resistance increased inside the extrusion path.

3. The extruder gear could not push enough force.

4. Filament grinding occurred.

5. Material could not reach the nozzle.

Temporary solution:

Manually applying downward force on the filament allowed the gear to overcome the resistance.

After extrusion recovered, the print continued normally.

Recommended improvement:

Replace the stock plastic gear with a hardened steel gear.

</details>

# Problems Encountered

## Cooling and thermal issues

Main issues:

- Ambient temperature below 45°C caused warping.

- Ambient temperature above 55°C increased overheating risk.

- High temperature could damage extruder cooling performance.

- Cooling fan speed was too high.

- Bed temperature was not always optimal.

- Cold airflow affected first layer adhesion.

- Enclosure temperature was unstable.

- Passive heat loss was too high.

## Extrusion and mechanical issues

Observed problems:

- Filament grinding

- Poor extruder gear grip

- Partial hotend clogging

- Heat creep

- Excessive extrusion resistance

- Possible wet filament

## Adhesion issues

Problems:

- First layer failure

- Glue did not always improve adhesion

- Build plate required better cleaning

# Possible Solutions

![Solutions overview](./ABS-3D-Printing-Guide-7.png)

Several improvements were considered during the research.

# Hardware improvements

Possible upgrades:

- Replace hotend

- Improve enclosure insulation

- Upgrade build plate

- Add thermostat-controlled heating

- Upgrade extruder system

# Process improvements

Recommended adjustments:

- Clean build plate carefully

- Reduce cooling fan speed

- Use brim instead of large draft shield

- Tune printing speed according to material behavior

- Test ASA as an alternative engineering material

- Use higher quality ABS filament

# Extrusion reliability improvements

Recommended actions:

- Check extruder gear condition

- Remove filament dust from gear

- Clear partial hotend blockage

- Manually assist filament feeding when necessary

# Extruder Gear Discussion

One considered upgrade was replacing the original gear with a brass gear.

However, this may not necessarily be an improvement.

Because brass has higher thermal conductivity, it could transfer more heat into the filament path.

This may soften filament earlier and potentially increase extrusion problems.

Therefore, a hardened steel gear is considered a safer upgrade.

## 9. Future Work

Further testing could include:

- Comparing ABS with ASA under the same conditions
- Testing a higher-quality ABS filament brand
- Measuring the effect of different enclosure insulation levels
- Testing a more reliable thermostat-controlled heating setup
- Evaluating different build plate materials
- Refining extrusion recovery procedures
- Repeating identical models with controlled variables to improve repeatability

Future experiments should focus more on isolating individual variables instead of changing multiple parameters simultaneously.

## 10. Self Reflection

This study made me realize that ABS printing is not simply a matter of choosing the correct slicer settings.

Compared with PLA and PETG, ABS provides better heat resistance, durability and mechanical performance, but it requires a much more stable printing environment.

During this project, I learned that successful printing depends on the interaction between:

- Material properties
- Thermal environment
- Mechanical reliability
- Measurement accuracy
- Testing methodology

The early experiments were not perfectly controlled because several variables were changed at the same time. Although this accelerated troubleshooting, it made it more difficult to identify the exact cause of failures.

A more scientific approach would be:

- Change only one variable at a time
- Record environmental conditions
- Keep the test geometry identical
- Repeat successful conditions multiple times

Another important lesson was that measurements are only useful when the measurement method itself is reliable.

The initial temperature sensor position was not ideal, which caused misleading temperature readings. After repositioning the sensor closer to the printing area, the data became much more representative of the actual printing environment.

Overall, this project changed my understanding of 3D printing.

A failed print is not simply a failed result. It is a system feedback signal that can reveal problems in thermal control, mechanical design or process parameters.

## 11. Filament and Printer Setup

### Printer

- Printer: Bambu Lab A1
- Nozzle: Bambu Lab Stainless Steel 0.4mm
- Build plate: Bambu Lab PEI Build Plate

### Material

- Filament: ABS
- Diameter: 1.75mm

### Extrusion System

Original setup:

- Standard Bambu Lab extruder gear

Recommended improvement:

- Hardened steel extruder gear

The original gear showed insufficient grip under certain conditions, which could contribute to filament grinding and extrusion instability.

A full-metal brass gear was considered, but it may introduce additional heat transfer into the filament path. Therefore, it may not always be an improvement.

### Printing Environment

Room temperature:

18–24°C

Typical enclosure temperature:

48–56°C

Recommended working range:

45–50°C

Higher enclosure temperatures can improve warping resistance, but may increase the possibility of heat creep and extrusion problems.

## 12. References

1. Bambu Lab Basic Maintenance  
   https://wiki.bambulab.com/en/a1/maintenance/basic-maintenance

2. Bambu Lab - What is Heat Creep?  
   https://wiki.bambulab.com/zh/filament-acc/filament/heat-creep

File: src/content/entries/3d-printing-abs-material-test/nl.md
---
title: Onderzoek naar ABS als 3D-printmateriaal

date: 2026-04-29

description: "Onderzoek naar ABS FDM-printen: behuizingstemperatuur, thermische stabiliteit en extrusiebetrouwbaarheid."

type: lab

category: Materiaalonderzoek

cover: cover.png

tags:
  - 3D-printen
  - ABS
  - FDM
  - Materiaaltesten
  - Thermische beheersing

tools:
  - Bambu Lab A1
  - ABS-filament
  - Thermostaat

featured: true

lang: nl

translationKey: 3d-printing-abs-material-test
---

![ABS 3D-printonderzoek](./ABS-3D-Printing-Guide-0.png)

# Overzicht

Dus besloot ik om eindelijk serieus met ABS aan de slag te gaan. Als je ooit tijd hebt doorgebracht in 3D-printcommunity's, ken je de reputatie: het trekt krom, het krimpt, het raakt verstopt, en als je er tijdens een print ook maar verkeerd naar kijkt, laat het los van het bed. Maar ik bleef terugkomen bij dezelfde vraag: is het echt zo moeilijk, of nemen de meeste mensen gewoon niet genoeg tijd om te begrijpen wat er eigenlijk gebeurt?

Dit logboek is mijn poging om die vraag te beantwoorden. Ik heb 15 tests gedraaid op een Bambu Lab A1, waarbij ik heb geëxperimenteerd met behuizingstemperaturen, verwarmingsvermogens, fansnelheden, printsnelheden en alles wat ik verder kon aanpassen. Onderweg heb ik mijn hotend vaker laten verstoppen dan ik wil toegeven, veel geleerd over heat creep en uiteindelijk een workflow gevonden die echt werkt.

Ik schrijf dit niet op als een gepolijste gids, maar als de echte reis: mislukkingen, doodlopende wegen en de momenten waarop het kwartje eindelijk viel.

# Wat ik wilde uitzoeken

Ik was niet alleen op zoek naar een goede print. Ik wilde begrijpen _waarom_ ABS zich gedraagt zoals het doet, en of een consumentenprinter zoals de A1 (die niet bepaald als ABS-machine op de markt wordt gezet) het met de juiste opstelling betrouwbaar aankan.

ABS is aantrekkelijk voor functionele onderdelen omdat het beter tegen hitte kan dan PLA, beter tegen stoten kan dan PETG en lang meegaat. Maar de printomgeving doet er veel meer toe dan alleen de slicer-instellingen. Ik wilde:

- Zien hoe behuizingstemperatuur daadwerkelijk invloed heeft op kromtrekken en hechting (niet alleen erover lezen)
- Uitzoeken welke faalwijzen het vaakst voorkomen
- Testen of thermische stabiliteit belangrijker is dan de absolute temperatuur
- Begrijpen welke variabelen echt het verschil maken en aan welke ik mijn tijd aan het verspillen was
- Eindigen met een proces dat ik echt kan herhalen, in plaats van één keer geluk hebben

# Materiaalachtergrond

## Waarom ABS

ABS is dat materiaal dat iedereen je aanraadt voor „echte" onderdelen: de onderdelen die hitte, stoten en tijd moeten doorstaan. Het is een technische thermoplast, geen hobby-materiaal, en dat zie je terug in zowel zijn sterke punten als zijn lastige karakter.

Vergeleken met PLA en PETG vraagt het meer van je printer: betere temperatuurbeheersing, minder luchtstroom, meer geduld. Maar als je een beugel nodig hebt die in een hete auto niet zacht wordt, of een functioneel onderdeel dat er over een jaar nog steeds is, is het moeilijk te verslaan.

## ABS versus PLA en PETG

### PLA

PLA is de makkelijke. Print prachtig, trekt nauwelijks krom, ruikt naar wafels. Ik gebruik het continu voor prototypes en decoratieve dingen.

Maar het geeft het op bij verrassend lage temperaturen: leg een PLA-onderdeel in de volle zon en het vervormt. De slagvastheid is ook niet geweldig. Prima voor bureauspeeltjes, minder voor iets dat echt moet werken.

### PETG

PETG zit er tussenin. Sterker dan PLA, taaier en een stuk minder kieskeurig dan ABS. Het is mijn standaard voor de meeste functionele prints.

Het compromis is de hittebestendigheid: beter dan PLA, maar het haalt het niet bij ABS. Als je iets nodig hebt dat kokendheet water of een hete motorruimte moet overleven, is PETG niet het antwoord.

### ABS

ABS biedt de hittebestendigheid en slagvastheid. Dat is de aantrekkingskracht.

De keerzijde: het trekt krom als de behuizing te koud is, het loopt vast als de hotendkoeling tekortschiet, en over het algemeen straft het je als je beknibbelt op temperatuurbeheersing. Eerlijk gezegd is het een stresstest voor je hele printeropstelling: niet alleen de extruder, maar ook je behuizingsontwerp, je thermisch beheer, alles.

## Het filament dat ik gebruikte

De ABS waarmee ik testte was gesponsord door een vriend. Het had een hele tijd op kamertemperatuur gelegen, wat het vochtgehalte waarschijnlijk geen goed heeft gedaan. Voor elke testprint droogde ik het **65°C gedurende 8 uur** om het weer in een redelijke staat te krijgen. Ik noem dit omdat de conditie van het filament ertoe doet: als je worstelt met ABS en je spoel niet recent hebt gedroogd, begin dan daar voordat je iets anders verandert.

# Testopstelling

Dit is wat ik tussen de experimenten door aanpaste:

- Nozzletemperatuur
- Bedtemperatuur
- Behuizingstemperatuur
- Verwarmingsvermogen
- Koelfansnelheid
- Printsnelheid
- Lijm of geen lijm op het bed
- Reinheid van de printplaat
- Gebruik van brim / tochtschild
- Materiaalprofiel (aangepast versus generiek)
- Temperatuurbeheersingsmethode (handmatig versus automatisch)

## Basislijncondities

Voor de meeste tests hield ik deze constant:

- ABS-filament (uiteraard)
- Verwarmd bed aan
- Behuizing afgesloten
- Koelfan zo laag als ik hem kon instellen
- Printplaat van tevoren schoongemaakt
- Brim en tochtschild aan wanneer ik dacht dat ze zouden helpen
- Aangepast materiaalprofiel

# Experimenteel logboek

## Test 1 & Test 2

<details>

<summary>Open details van Test 1 & Test 2</summary>

## Test 1

![Test 1](./ABS-3D-Printing-Guide-1.png)

Instellingen:

- Nozzle: 250°C
- Bed: 100°C
- Verwarming: Uit
- Temperatuurbeheersing: Handmatig
- Lijm: Geen
- Omgevingstemperatuur: 17°C
- Behuizingstemperatuur: 25°C

## Test 2

![Test 2](./ABS-3D-Printing-Guide-2.png)

Instellingen:

- Nozzle: 250°C
- Bed: 100°C
- Verwarming: 750W
- Temperatuurbeheersing: Handmatig
- Lijm: Geen
- Omgevingstemperatuur: 16.8°C
- Behuizingstemperatuur: 50–60°C

## Analyse Test 1 & 2

Meteen vanaf het begin leerde ik mijn eerste les: een verwarmingsapparaat van 750W en handmatige beheersing gaan niet samen. De behuizingstemperatuur schommelde tussen **36.7°C en 61°C**: een verschil van 24 graden, in feite een achtbaan voor een materiaal dat zo graag krimpt als ABS. De print mislukte na ongeveer 40 minuten.

Het echte probleem was de plaatsing van mijn sensor. Ik had de temperatuursonde dicht bij de bovenkant van de behuizing geplakt, gescheiden van het eigenlijke printvolume door een laag karton. De meting waarop ik me richtte was dus lager dan de werkelijke temperatuur bij het bed. Het gebied rond de nozzle was vrijwel zeker heter, waardoor we in **heat creep**-gebied terechtkwamen: het filament werd al zacht voordat het de smeltzone bereikte, het extruder-tandwiel verloor grip en alles kwam tot stilstand.

Wat ik hieruit meenam: de sweet spot voor de behuizing leek op **50–55°C** te liggen. En met handmatige verwarmingsbeheersing zou ik die nooit vasthouden. Ik had een thermostaatgestuurd stopcontact nodig, de sensor midden in het printvolume en een smalle hysteresisband (misschien 5°C) om die grote overshoots te voorkomen.

</details>

## Test 3

<details>

<summary>Open details van Test 3</summary>

![Test 3](./ABS-3D-Printing-Guide-3.png)

### Het idee van thermisch evenwicht

Ik verlaagde de verwarming naar ongeveer **400W** en plotseling werd alles een stuk rustiger. De behuizing bleef tussen **42–44°C**: nog niet de 50–55°C waarop ik mikte, maar in ieder geval stabiel. Bij dit vermogen kwam de warmte-invoer ruwweg overeen met wat er weglekte via kieren, de behuizingswanden en natuurlijke convectie. Die balans schakelde de meeste wilde schommelingen uit.

Ik printte drie identieke onderdelen tegelijkertijd en merkte iets interessants:

- Het middelste onderdeel kwam er bijna perfect uit.
- De bovenste en onderste onderdelen vertoonden zichtbare kromtrekking.

Het midden van de behuizing had duidelijk de meest stabiele thermische omstandigheden. En omdat de onderdelen een brim deelden, werden krimpkrachten tussen de onderdelen doorgegeven: de buitenste posities kregen het zwaarst te verduren, terwijl het midden relatief beschermd bleef.

De les: zelfs voordat je het ideale temperatuurbereik bereikt, maakt het veel uit waar je onderdelen in de behuizing plaatst. Thermische gradiënten over het printoppervlak zijn echt.

</details>

## Test 4

<details>

<summary>Open details van Test 4</summary>

![Test 4](./ABS-3D-Printing-Guide-4.png)

Instellingen:

- Snelheid: 100%
- Lijm: Ja
- Verwarming: 350W
- Temperatuurbeheersing: Handmatig
- Fansnelheid: Laag
- Printplaat: Schoongemaakt
- Brim en tochtschild: Ingeschakeld
- Materiaalprofiel: Aangepast ABS

Weer een mislukking, en deze was mijn eigen schuld omdat ik te voorzichtig was met de warmte. De gemiddelde behuizingstemperatuur schommelde rond de **40°C**: lang niet warm genoeg om het onderdeel tevreden te houden. Het filament liep vast in het bovenste deel van de hotend. Ik moest de hotend helemaal demonteren, het verstopte stuk wegsnijden en het geheel weer in elkaar zetten. Niet leuk om 11 uur 's avonds.

</details>

## Test 5

<details>

<summary>Open details van Test 5</summary>

Instellingen:

- Snelheid: 50%
- Lijm: Ja
- Verwarming: 375W
- Temperatuurbeheersing: Handmatig
- Fansnelheid: Laag
- Printplaat: Schoongemaakt
- Brim en tochtschild: Ingeschakeld
- Materiaalprofiel: Generiek ABS

Hier maakte ik een domme fout: ik controleerde het extrusiepad niet na de verstopping van Test 4. Een achtergebleven verstopping verpestte ook deze print.

Maar ik leerde wel iets nuttigs: een **375W-verwarming** kon de behuizing langere tijd op **50–55°C** houden. Minder vermogen plus degelijke isolatie was dus duidelijk de juiste weg: minder overshoot, meer stabiliteit.

</details>

## Test 6

<details>

<summary>Open details van Test 6</summary>

Instellingen:

- Snelheid: 100%
- Lijm: Ja
- Verwarming: 370W
- Temperatuurbeheersing: Handmatig
- Fansnelheid: Laag
- Printplaat: Schoongemaakt
- Brim en tochtschild: Ingeschakeld
- Materiaalprofiel: Generiek ABS

Deze mislukte en eerlijk gezegd kon ik niet precies achterhalen waarom. Misschien vocht in het filament, misschien deed de lijm zijn werk niet, misschien iets heel anders. Ik deed een volledige onderhoudsronde: ik smeerde het bewegingssysteem, controleerde alles wat ik kon bedenken, maar de oorzaak bleef onvindbaar.

Op dit punt overwoog ik serieus om ABS op te geven en over te stappen op PETG of ASA. Zes tests verder en ik had nog geen enkele geslaagde print om te laten zien.

</details>

# Behuizingsupgrade

Na zes mislukkingen concludeerde ik dat de behuizing zelf eerst verbeterd moest worden voordat ik iets nuttigs zou leren. Ik voerde twee veranderingen door.

## 1. Betere isolatie

![Isolatie-upgrade](./ABS-3D-Printing-Guide-8.png)

Ik bekleedde de behuizing met **10 mm met aluminium gecoate schuimisolatie**: alle vier de zijden en de bovenkant, en ik dichtte de naden af. Het idee was eenvoudig: warmteverlies vertragen, temperatuurschommelingen afvlakken en de thermische tijdconstante verhogen, zodat de behuizing niet elke keer wild schommelt wanneer de verwarming aanslaat.

## 2. Automatische temperatuurbeheersing

![Thermostaatgestuurd stopcontact](./ABS-3D-Printing-Guide-9.jpeg)

Ik voegde een thermostaatgestuurd stopcontact toe met een eenvoudige aan/uit-logica:

- Verwarming AAN onder 48°C
- Verwarming UIT boven 51°C

Er is nog steeds wat thermische traagheid: nadat de verwarming uitschakelt, kruipt de temperatuur nog 2–3°C omhoog voordat hij daalt, maar vergeleken met turen naar een thermometer en een schakelaar omzetten was dit een enorme verbetering.

## Vergelijking passieve koeling

![Vergelijking passieve koeling](./ABS-3D-Printing-Guide-5.png)

Ik mat de afkoelcurve vóór en na de isolatie-upgrade. Het is geen perfect gecontroleerde vergelijking (de omgevingstemperaturen waren niet identiek en de omstandigheden varieerden), maar de trend is duidelijk: de geïsoleerde behuizing houdt warmte dramatisch langer vast. De afkoelingswet van Newton aan het werk: een kleiner temperatuurverschil tussen binnen en buiten betekent langzamer warmteverlies. De isolatie verhoogde de thermische tijdconstante effectief.

## Test 7

<details>

<summary>Open details van Test 7</summary>

Instellingen:

- Snelheid: 100%
- Lijm: Geen
- Verwarming: 370W
- Temperatuurbeheersing: Automatisch
- Fansnelheid: Laag
- Printplaat: Schoongemaakt
- Brim en tochtschild: Ingeschakeld
- Materiaalprofiel: Generiek ABS
- Isolatie-upgrade: 10mm met aluminium gecoat schuim

Eindelijk was de behuizingstemperatuur onder controle. Maar er dook een nieuw probleem op: de eerste laag hechtte niet goed. Dit vertelde me dat de behuizingstemperatuur niet langer het hele verhaal was. Er was iets anders mis: misschien de extrusieconsistentie, de kalibratie van de eerste laag of de toestand van het bedoppervlak.

</details>

## Test 8

<details>

<summary>Open details van Test 8</summary>

Instellingen:

- Snelheid: 50%
- Lijm: Geen
- Verwarming: 370W
- Temperatuurbeheersing: Automatisch
- Fansnelheid: Laag
- Printplaat: Schoongemaakt
- Brim en tochtschild: Ingeschakeld
- Materiaalprofiel: Generiek ABS

Ik halveerde de printsnelheid om te zien of langzamere extrusie de hechting en betrouwbaarheid zou verbeteren. Het hielp een beetje, maar loste het onderliggende probleem niet op. Wat er ook mis was, het was niet alleen de snelheid.

</details>

## Test 9

<details>

<summary>Open details van Test 9</summary>

![Observatie Test 9](./ABS-3D-Printing-Guide-6.png)

Instellingen:

- Snelheid: 100%
- Lijm: Geen
- Verwarming: 370W
- Temperatuurbeheersing: Automatisch
- Fansnelheid: Laag
- Printplaat: Schoongemaakt
- Brim en tochtschild: Ingeschakeld
- Materiaalprofiel: Generiek ABS

Dit is waar het echte faalmechanisme voor mij begon te kloppen.

### Wat ik denk dat er gebeurde

#### 1. Het extruder-tandwiel greep niet goed genoeg

Filamentstof had zich opgehoopt op de tandwieltanden, waardoor de wrijving afnam. Wanneer het filament een stevige duw nodig had, draaide het tandwiel er gewoon overheen in plaats van het vooruit te drijven.

#### 2. Gedeeltelijke verstopping in de hotend

Er leek ergens in het extrusiepad meer weerstand te zitten. Toen ik het filament handmatig met wat extra kracht naar voren duwde, herstelde de extrusie zich vrijwel onmiddellijk.

### Hoe ik het weer aan de praat kreeg

1. Duw het filament handmatig ongeveer 5 cm naar voren.
2. Dit breekt door welke gedeeltelijke verstopping er ook in zit.
3. Normale extrusie hervat zich.

Mijn theorie: de warme behuizing maakt het filament al een beetje zacht voordat het de smeltzone bereikt. Zachter filament betekent minder stijfheid, waardoor de duwkracht van het extruder-tandwiel minder effectief wordt overgedragen. Het is subtiel, maar als je het een paar keer hebt zien gebeuren, is het onmiskenbaar.

</details>

## Test 10 & Test 11

<details>

<summary>Open details van Test 10 & Test 11</summary>

## Test 10

Instellingen:

- Snelheid: 100%
- Lijm: Geen
- Verwarming: 370W
- Temperatuurbeheersing: Automatisch
- Fansnelheid: Laag
- Printplaat: Schoongemaakt
- Brim en tochtschild: Ingeschakeld
- Materiaalprofiel: Generiek ABS

## Test 11

Datum: 2026-04-29

Instellingen:

- Snelheid: 100%
- Lijm: Geen
- Verwarming: 370W
- Temperatuurbeheersing: Automatisch
- Fansnelheid: Laag
- Printplaat: Schoongemaakt
- Brim en tochtschild: Ingeschakeld
- Materiaalprofiel: Generiek ABS

Vanaf Test 9 stabiliseerde alles eindelijk. Na 11 tests:

- Eerste 8: allemaal mislukt
- Vanaf Test 9: schone, herhaalbare prints

![Geslaagde print](./ABS-3D-Printing-Guide-16.jpeg)

Dat is het moment waarop het omsloeg van „ik heb geen idee wat ik aan het doen ben" naar „oké, ik kan dit dus echt betrouwbaar."

</details>

## Update Test 12-15

<details>

<summary>Open details van Test 12-15</summary>

## Testomstandigheden

Instellingen:

- Snelheid: 100%
- Lijm: Geen
- Verwarming: Uit
- Temperatuurbeheersing: Uit
- Fansnelheid: Laag
- Printplaat: Schoongemaakt
- Brim en tochtschild: Alleen brim
- Materiaalprofiel: Generiek ABS
- Nozzletemperatuur: 255°C → 260°C

Ik zal eerlijk zijn: dit waren niet de meest gecontroleerde tests. Ik veranderde meerdere dingen tegelijk, wat experimenteel gezien geen nette aanpak is, maar soms wil je gewoon zien of het ding werkt onder eenvoudigere omstandigheden.

Resultaten: lichte kromtrekking aan de randen, maar niets catastrofaals. Dit suggereert dat de behuizingsverwarming voor kleinere onderdelen misschien niet echt verplicht is, en dat is goed om te weten. Maar als je iets groots of plats print, zou ik de temperatuurbeheersing toch graag in stand houden.

## De evenwichtsoefening met temperatuur

Er is hier echt sprake van een afweging:

### Te koud

- Hogere krimpspanning
- Meer kromtrekking
- Lagen hechten minder goed

### Te heet

- Heat creep wordt waarschijnlijker
- Het filament wordt eerder zacht dan zou moeten
- Kans op verstoppingen neemt toe

De sweet spot lijkt een compromis tussen thermische stabiliteit en extrusiebetrouwbaarheid: je kunt niet op het ene optimaliseren zonder het andere in de gaten te houden.

## Wat ik leerde over verstoppingen

Hier is iets dat me verraste: verstoppingen hadden niet alleen met de behuizingstemperatuur te maken. Ik zag verstoppingen optreden, zelfs wanneer de behuizing rond de 30°C was. Zo simpel ligt het dus niet. Er spelen ook andere factoren mee:

- Hotendtemperatuur
- Conditie van het filament
- Grijpkracht van de extruder
- Mechanische weerstand in het toevoerpad

De nozzle van 255°C naar 260°C verhogen verminderde merkbaar hoe vaak verstoppingen optraden. De iets hetere smelt vloeit makkelijker en zet minder tegendruk op de extruder.

## Laatste faalanalyse

Tests 12–14 mislukten. **Test 15** slaagde.

De hoofdschuldige was deze keer niet de behuizingstemperatuur. Het was het extruder-tandwiel.

### Doordraaiend extruder-tandwiel

Het standaardtandwiel van de A1 bijt onder bepaalde omstandigheden gewoon niet hard genoeg. Dit is wat ik denk dat er tijdens een koude start gebeurt:

1. Het filament koelt ongelijkmatig af.
2. Er bouwt weerstand op in het extrusiepad.
3. Het tandwiel kan niet hard genoeg duwen om die te overwinnen.
4. Het begint tegen het filament te schuren in plaats van het aan te voeren.
5. Er bereikt geen materiaal meer de nozzle.

Mijn tijdelijke oplossing: handmatig op het filament duwen om het tandwiel te helpen die aanvankelijke weerstand te overwinnen. Zodra de extrusie herstelt, loopt de print normaal.

Oplossing voor de lange termijn: het standaard kunststof tandwiel vervangen door een gehard stalen exemplaar. Meer grip, minder slip.

</details>

# Problemen die ik tegenkwam

## Koelings- en thermische problemen

- Behuizing onder ~45°C: kromtrekking vrijwel gegarandeerd
- Behuizing boven ~55°C: heat creep wordt een reëel risico
- Hoge temperaturen tasten de effectiviteit van de hotendkoelfan aan
- Een te hard draaiende koelfan maakt al je behuizingswerk ongedaan
- De bedtemperatuur was niet altijd optimaal
- Tocht en koude luchtstromen verpestten de hechting van de eerste laag
- Handmatige behuizingstemperatuurbeheersing was in feite nutteloos
- Passief warmteverlies door ongeïsoleerde wanden was veel te hoog

## Extrusie- en mechanische problemen

- Filament dat schuurt bij het extruder-tandwiel
- Het tandwiel kon geen consistente grip behouden
- Gedeeltelijke hotendverstoppingen die kwamen en gingen
- Heat creep die het filament in de koude zone zacht maakte
- Overmatige extrusieweerstand
- Mogelijk vocht in oud filament

## Hechtingsproblemen

- De eerste laag hechtte niet altijd, zelfs niet op een schoon bed
- Lijm hielp niet betrouwbaar
- Het bed schoonmaken moest grondiger dan ik deed

# Wat daadwerkelijk hielp

![Overzicht oplossingen](./ABS-3D-Printing-Guide-7.png)

Dit is het praktische spul dat het verschil maakte, in ruwe volgorde van impact:

# Hardware-upgrades die de moeite waard zijn

- Isoleer de behuizing goed (het 10mm-schuim maakte een enorm verschil)
- Voeg thermostaatgestuurde verwarming toe (handmatige beheersing is tijdverspilling)
- Overweeg een gehard stalen extruder-tandwiel
- De hotend zelf was prima: ik heb hem uiteindelijk nooit hoeven vervangen

# Procesaanpassingen die ertoe doen

- Maak de printplaat zorgvuldiger schoon dan je denkt dat nodig is
- Houd de koelfan zo laag mogelijk
- Gebruik een brim: eenvoudiger en vaak effectiever dan een volledig tochtschild
- Stem de snelheid af op wat het materiaal aankan, niet op wat de printer kan
- Als ABS blijft tegenwerken, is ASA een legitiem alternatief dat het testen waard is
- Beter filament doet ertoe: oud, slecht opgeslagen ABS vecht met één hand op de rug gebonden

# Oplossingen voor extrusiebetrouwbaarheid

- Controleer het extruder-tandwiel regelmatig op ophoping van filamentstof
- Verhelp gedeeltelijke verstoppingen voordat het volledige verstoppingen worden
- Wees niet bang om handmatig te helpen bij de aanvoer als het tandwiel moeite heeft
- Een iets hogere nozzletemperatuur (255→260°C) maakte een merkbaar verschil

# Gedachten over het extruder-tandwiel

Ik overwoog het standaardtandwiel te vervangen door een messing exemplaar, maar ik ben er niet van overtuigd dat dat echt een upgrade is. Messing geleidt warmte beter, wat betekent dat er meer warmte het filamentpad in kruipt: mogelijk verergert dat het verwekingsprobleem in plaats van het te verhelpen.

Een gehard stalen tandwiel lijkt de veiligere keuze. Meer grip, minder thermische geleiding, en het slijt niet op dezelfde manier.

## 9. Vervolgwerk

Dingen die ik wil testen wanneer ik eraan toekom:

- ABS tegenover ASA, rechtstreeks onder identieke omstandigheden
- Een ABS-merk van hogere kwaliteit om te zien hoeveel het filament zelf uitmaakt
- Verschillende isolatiediktes en hun effect op de thermische tijdconstante
- Een verfijndere thermostaatinstelling met kleinere hysteresis
- Verschillende printplaatoppervlakken
- Gedocumenteerde extrusieherstelprocedures zonder paniek
- Echt gecontroleerde experimenten waarbij ik één variabele tegelijk verander (origineel concept, ik weet het)

De grote les over methodologie: drie dingen tegelijk veranderen brengt je misschien sneller bij een oplossing, maar je weet niet _welk_ ding het heeft opgelost. Volgende ronde wil ik gedisciplineerder zijn in het isoleren van variabelen.

## 10. Zelfreflectie

Dit project veranderde hoe ik over 3D-printen denk. ABS is niet zomaar PLA in de „hard mode": het is een compleet ander beest dat zwakke plekken in je opstelling blootlegt die makkelijkere materialen je laten negeren.

Ik begon hieraan denkend dat het over slicer-instellingen en temperaturen ging. Ik kwam eruit met het besef dat het om systeemintegratie gaat: hoe het materiaal, de behuizing, de extrudermechanica en de meetinstrumenten allemaal op elkaar inwerken. Een mislukking is niet zomaar een verpeste print: het is een diagnostisch signaal. Kromtrekking vertelt je iets over thermische gradiënten. Schuren vertelt je iets over de weerstand in het toevoerpad. Elke mislukte test bakende verder af wat er echt toe deed.

Ik leerde ook dat de kwaliteit van je metingen even belangrijk is als wat je meet. Mijn aanvankelijke plaatsing van de temperatuursensor gaf me getallen die me in feite voorlogen. Zodra ik de sonde dichter bij het printgebied plaatste, weerspiegelden de gegevens de werkelijkheid daadwerkelijk.

De eerste tests waren rommelig: ik veranderde meerdere variabelen, raakte gefrustreerd en maakte het moeilijker om schone conclusies te trekken. Een betere aanpak zou zijn geweest: één variabele tegelijk, de omgeving vastleggen, het testmodel identiek houden en successen herhalen om te bevestigen dat ze echt zijn. Maar eerlijk gezegd is dat makkelijk gezegd achteraf. Wanneer je midden in je zesde mislukte print zit, gaat terughoudendheid overboord.

Al met al ben ik blij dat ik heb doorgezet. Van „ABS is onmogelijk op deze printer" naar een herhaalbaar proces is oprecht bevredigend.

## 11. Filament- en printeropstelling

### Printer

- Printer: Bambu Lab A1
- Nozzle: Bambu Lab roestvrij staal 0.4mm
- Printplaat: Bambu Lab PEI-printplaat

### Materiaal

- Filament: ABS
- Diameter: 1.75mm

### Extrusiesysteem

Oorspronkelijke opstelling:

- Standaard Bambu Lab extruder-tandwiel

Waar ik naar zou overstappen:

- Gehard stalen extruder-tandwiel

Het standaardtandwiel werkt prima voor PLA en PETG, maar onder de omstandigheden met hogere weerstand die ABS creëert, is de grip niet altijd voldoende. Ik overwoog een volledig metalen messing tandwiel, maar de hogere thermische geleiding zou meer warmte het filamentpad in duwen: waarschijnlijk niet wat je wilt wanneer heat creep al op je lijst met problemen staat.

### Printomgeving

Kamertemperatuur: 18–24°C

Typische behuizingstemperatuur tijdens prints: 48–56°C

Waar ik op zou mikken: 45–50°C

Boven de 55°C hielp het wel tegen kromtrekking, maar bracht het vaker heat creep en extrusieproblemen met zich mee. Onder de 45°C begon ik hoeken te zien loskomen. Het is een smal venster, maar zodra je het gevonden hebt, is het herhaalbaar.

## 12. Referenties

1. Bambu Lab Basic Maintenance  
   https://wiki.bambulab.com/en/a1/maintenance/basic-maintenance

2. Bambu Lab - What is Heat Creep?  
   https://wiki.bambulab.com/zh/filament-acc/filament/heat-creep
